Repository: daksteter/frogueglaze

# OpenGlaze
> OpenGlaze is a free, open-source, self-hosted ceramic glaze calculator, recipe manager, and UMF analyzer for potters, ceramic artists, and studios.

**TL;DR:** OpenGlaze — open-source ceramic glaze calculator (UMF, CTE, recipe optimizer) you can self-host. Best for potters, ceramic artists, studios, and educators.
  <strong>Free ceramic glaze calculator, recipe manager, and UMF analyzer.<br>100% open source. Self-hosted. No paywalls.</strong>
  <a href="https://github.com/KyaniteLabs/openglaze/actions/workflows/ci.yml">
  </a>
  <a href="https://github.com/KyaniteLabs/openglaze/releases">
  </a>
  <a href="LICENSE">
  </a>
  <a href="https://www.python.org/">
  </a>
  <a href="https://www.docker.com/">
  </a>
  <a href="https://github.com/KyaniteLabs/openglaze/stargazers">
  </a>
  <a href="#quick-start">Quick Start</a> •
  <a href="#features">Features</a> •
  <a href="#documentation">Docs</a> •
  <a href="#self-hosting">Self-Host</a> •

## Screenshots

Screenshots of the current app are pending — see [docs/screenshots/README.md](docs/screenshots/README.md) for the capture list and instructions.

---

## Overview

OpenGlaze is a **free, open-source ceramic glaze management system** for potters, ceramic artists, and studios. It combines a **UMF calculator**, **CTE analysis engine**, **computational recipe optimizer**, and **AI-powered glaze consulting** — all in one self-hosted application.

### 30-second example: diagnose a crazing glaze

1. Enter a glaze recipe such as feldspar/silica/whiting/kaolin.
2. OpenGlaze calculates UMF, oxide roles, SiO₂:Al₂O₃ ratio, and estimated CTE.
3. If the glaze fit looks risky, the optimizer suggests material adjustments for the next test tile.
4. You still fire a real test tile — but you waste less clay, material, and kiln space getting there.

Built by potters, for potters. Your glaze recipes stay on your infrastructure. No subscriptions. No feature gates. MIT licensed.

**Why OpenGlaze?**

- 🏠 **Own your data** — Self-host on your own server. Recipes never leave your studio.
- 🔓 **Truly open** — MIT licensed, no proprietary lock-in, full source code available
- 🧮 **Computational chemistry** — UMF calculator, CTE prediction, and recipe optimizer using stoichiometric analysis — not guesswork
- 🧠 **AI-powered** — Kama assistant understands glaze chemistry and answers technical questions
- 🎨 **Studio-ready** — Multi-user collaboration, role-based access, shared glaze libraries
- ☕ **Free forever** — No paywalls, no subscriptions, no feature gates. Voluntary support only.

## What is OpenGlaze?

OpenGlaze is a **ceramic glaze calculator and recipe management tool** designed for anyone working with glazes:

- **Hobby potters** who want to understand their glazes at the molecular level
- **Studio ceramicists** managing dozens of recipes and test firings
- **Educators** teaching glaze chemistry with transparent, reproducible tools
- **Production potters** optimizing recipes for consistency and cost

At its core, OpenGlaze automates the chemistry that ceramicists have historically done by hand or with spreadsheets: calculating Unity Molecular Formula (UMF), estimating thermal expansion coefficient (CTE), and suggesting material adjustments to achieve target properties.

### How It Compares

| Tool | What It Does | How OpenGlaze Fits |
|------|-------------|-------------------|
| **Glazy** | Recipe database & community | Export from Glazy → analyze & optimize in OpenGlaze |
| **DigitalFire** | Ceramic chemistry education & reference | Deep educational content; OpenGlaze is the practical calculator |
| **INSIGHT** | Desktop glaze calculation software | Similar chemistry engine; OpenGlaze is web-based, open-source, and self-hosted |
| **HyperGlaze** | Recipe database | Import recipes into OpenGlaze for UMF analysis |

OpenGlaze is not a replacement for these tools — it complements them.

# Copy environment file and set a real SECRET_KEY before public use
cp .env.example .env

# Run (the SQLite database is created and seeded with the community glazes on first start)
python server.py
```

Open http://localhost:8768 in your browser. (Docker default; manual install defaults to 8767.)

### 🧪 Experiment Pipeline
- 6-stage workflow: Ideation → Prediction → Application → Firing → Analysis → Documentation
- Photo documentation at each stage
- Structured firing log integration
- Result comparison and archiving
- Reproducibility tracking

</td>
</tr>
<tr>
<td width="50%">

## Data

The `ceramics-foundation/` directory contains canonical ceramic reference data:

- **30+ materials** with oxide analyses and aliases
- **19 oxides** with molecular weights, roles, and safety ratings
- **Firing schedules** for cone 06 through 10
- **UMF target ranges** and surface prediction thresholds
- **Layering rules** and material substitutions
- **Studio recipes** in YAML format

All data is versioned, sourced, and cited. See [ceramics-foundation/](ceramics-foundation/) for the full dataset.

File: ceramics-foundation/data/materials.json
{
  "version": "2.1",
  "last_updated": "2026-11-25",
  "basis": "Weight percent, as received: the oxides plus LOI make up the raw material.",
  "source_types": {
    "supplier": "Published manufacturer or distributor data sheet (url, document, date).",
    "theoretical": "Computed from the chemical formula (core/chemistry/formulas.py).",
    "unverified": "Inherited from upstream without a recorded source; to be replaced."
  },
  "materials": {
    "alberta slip": {
      "name": "Alberta Slip",
      "aliases": [
        "alberta"
      ],
      "category": "clay",
      "oxides": {
        "SiO2": 53.54,
        "Al2O3": 15.2,
        "CaO": 5.9,
        "Fe2O3": 4.5,
        "MgO": 3.9,
        "K2O": 3.5,
        "Na2O": 2.2,
        "TiO2": 0.3,
        "P2O5": 0.1
      },
      "loi": 9.2,
      "source": {
        "type": "supplier",
        "supplier": "Plainsman Clays",
        "document": "Alberta Slip product data page",
        "url": "https://web.archive.org/web/20260224163956/https://plainsmanclays.com/data/index.php?product=12910",
        "note": "Manufacturer's measured assay (adds to 98.3% as published). Read from the Internet Archive."
      }
    },
    "alkalifritte m1233": {
      "name": "Alkalifritte M1233",
      "aliases": [
        "m1233"
      ],
      "category": "frit",
      "oxides": {
        "Na2O": 8.0,
        "K2O": 5.0,
        "CaO": 12.0,
        "Al2O3": 10.0,
        "B2O3": 8.0,
        "SiO2": 55.0,
        "ZnO": 2.0
      },
      "loi": 0.0,
      "source": {
        "type": "unverified",
        "note": "Inherited from upstream OpenGlaze, whose materials file credits \"Digitalfire, Glazy, Pacer Minerals 2024\" as a whole; the source of this entry was not recorded. Replace with a supplier data sheet."
      }
    },
    "alumina hydrate": {
      "name": "Alumina Hydrate",
      "aliases": [
        "aluminum hydroxide",
        "aluminium hydroxide",
        "hydrated alumina",
        "alumina hydroxide"
      ],
      "category": "other",
      "oxides": {
        "Al2O3": 65.36
      },
      "loi": 34.64,
      "source": {
        "type": "theoretical",
        "formula": "Al(OH)3",
        "yields": {
          "Al2O3": 0.5
        }
      }
    },
    "ball clay": {
      "name": "Ball Clay",
      "aliases": [
        "om4 ball clay",
        "om4",
        "kentucky ball clay",
        "tennessee ball clay"
      ],
      "category": "clay",
      "oxides": {
        "Al2O3": 30.0,
        "SiO2": 55.0,
        "K2O": 1.5,
        "Fe2O3": 1.2
      },
      "loi": 10.0,
      "source": {
        "type": "unverified",
        "note": "Inherited from upstream OpenGlaze, whose materials file credits \"Digitalfire, Glazy, Pacer Minerals 2024\" as a whole; the source of this entry was not recorded. Replace with a supplier data sheet."
      }
    },
    "barium carbonate": {
      "name": "Barium Carbonate",
      "aliases": [
        "barium carb",
        "baco3",
        "barium"
      ],
      "category": "flux",
      "oxides": {
        "BaO": 77.7
      },
      "loi": 22.3,
      "source": {
        "type": "theoretical",
        "formula": "BaCO3",
        "yields": {
          "BaO": 1
        }
      }
    },
    "barnard clay": {
      "name": "Barnard Clay",
      "aliases": [
        "blackbird clay",
        "barnard"
      ],
      "category": "clay",
      "oxides": {
        "SiO2": 52.0,
        "Al2O3": 14.0,
        "Fe2O3": 8.0,
        "K2O": 2.5,
        "TiO2": 1.5
      },
      "loi": 10.0,
      "source": {
        "type": "unverified",
        "note": "Inherited from upstream OpenGlaze, whose materials file credits \"Digitalfire, Glazy, Pacer Minerals 2024\" as a whole; the source of this entry was not recorded. Replace with a supplier data sheet."
      }
    },
    "bentonite": {
      "name": "Bentonite",
      "aliases": [
        "bentonite clay",
        "volclay",
        "volclay 325",
        "sodium bentonite",
        "wyoming bentonite"
      ],
      "category": "clay",
      "oxides": {
        "SiO2": 63.02,
        "Al2O3": 21.08,
        "Fe2O3": 3.25,
        "FeO": 0.35,
        "MgO": 2.67,
        "Na2O": 2.57,
        "CaO": 0.65
      },
      "loi": 5.64,
      "source": {
        "type": "supplier",
        "supplier": "American Colloid Company (Minerals Technologies)",
        "document": "Volclay 325 Mesh technical sheet",
        "url": "https://web.archive.org/web/20240713190233/https://www.mineralstech.com/docs/default-source/performance-materials-documents/advanced-performance-additives/applications/volclay-325-mesh-tech-sheet.pdf",
        "date": "2008-07-01",
        "basis": "moisture free",
        "note": "Typical analysis, moisture-free basis; 0.72% trace elements not included. Read from the Internet Archive."
      }
    },
    "black iron oxide": {
      "name": "Black Iron Oxide",
      "aliases": [
        "iron oxide black"
      ],
      "category": "colorant",
      "oxides": {
        "FeO": 31.03,
        "Fe2O3": 68.97
      },
      "loi": 0.0,
      "source": {
        "type": "theoretical",
        "formula": "Fe3O4",
        "yields": {
          "FeO": 1,
          "Fe2O3": 1
        },
        "note": "Magnetite."
      }
    },
    "bone ash": {
      "name": "Bone Ash",
      "aliases": [
        "calcium phosphate",
        "tribasic calcium phosphate"
      ],
      "category": "flux",
      "oxides": {
        "CaO": 54.24,
        "P2O5": 45.76
      },
      "loi": 0.0,
      "source": {
        "type": "theoretical",
        "formula": "Ca3(PO4)2",
        "yields": {
          "CaO": 3,
          "P2O5": 1
        },
        "note": "Synthetic tricalcium phosphate; natural bone ash has a small LOI."
      }
    },
    "borax": {
      "name": "Borax",
      "aliases": [
        "sodium borate"
      ],
      "category": "flux",
      "oxides": {
        "Na2O": 16.25,
        "B2O3": 36.51
      },
      "loi": 47.24,
      "source": {
        "type": "theoretical",
        "formula": "Na2B4O7·10H2O",
        "yields": {
          "Na2O": 1,
          "B2O3": 2
        },
        "note": "Borax decahydrate; check whether your borax is the decahydrate or pentahydrate."
      }
    },
    "calcined alumina": {
      "name": "Calcined Alumina",
      "aliases": [
        "alumina",
        "aluminum oxide",
        "aluminium oxide",
        "al2o3"
      ],
      "category": "other",
      "oxides": {
        "Al2O3": 100.0
      },
      "loi": 0.0,
      "source": {
        "type": "theoretical",
        "formula": "Al2O3",
        "yields": {
          "Al2O3": 1
        }
      }
    },
    "chromium oxide": {
      "name": "Chromium Oxide",
      "aliases": [
        "chrome oxide",
        "chrome",
        "cr2o3"
      ],
      "category": "colorant",
      "oxides": {
        "Cr2O3": 100.0
      },
      "loi": 0.0,
      "source": {
        "type": "theoretical",
        "formula": "Cr2O3",
        "yields": {
          "Cr2O3": 1
        }
      }
    },
    "cobalt carbonate": {
      "name": "Cobalt Carbonate",
      "aliases": [
        "cobalt carb",
        "co3"
      ],
      "category": "colorant",
      "oxides": {
        "CoO": 63.0
      },
      "loi": 37.0,
      "source": {
        "type": "theoretical",
        "formula": "CoCO3",
        "yields": {
          "CoO": 1
        },
        "note": "Commercial cobalt carbonate is often a basic carbonate with somewhat less CoO."
      }
    },
    "cobalt oxide": {
      "name": "Cobalt Oxide",
      "aliases": [
        "cobalt",
        "cobalt ox"
      ],
      "category": "colorant",
      "oxides": {
        "CoO": 93.36
      },
      "loi": 6.64,
      "source": {
        "type": "theoretical",
        "formula": "Co3O4",
        "yields": {
          "CoO": 3
        },
        "note": "Black cobalt oxide; reported as CoO, the loss is oxygen."
      }
    },
    "copper carbonate": {
      "name": "Copper Carbonate",
      "aliases": [
        "copper carb",
        "cuco3"
      ],
      "category": "colorant",
      "oxides": {
        "CuO": 71.95
      },
      "loi": 28.05,
      "source": {
        "type": "theoretical",
        "formula": "Cu2(OH)2CO3",
        "yields": {
          "CuO": 2
        },
        "note": "Basic copper carbonate (malachite), the usual ceramic grade."
      }
    },
    "copper oxide": {
      "name": "Copper Oxide",
      "aliases": [
        "copper oxide black",
        "cuo",
        "copper"
      ],
      "category": "colorant",
      "oxides": {
        "CuO": 100.0
      },
      "loi": 0.0,
      "source": {
        "type": "theoretical",
        "formula": "CuO",
        "yields": {
          "CuO": 1
        },
        "note": "Black copper oxide."
      }
    },
    "custer feldspar": {
      "name": "Custer Feldspar",
      "aliases": [
        "custer",
        "k-spar",
        "kspar",
        "potassium feldspar",
        "potash feldspar",
        "feldspar"
      ],
      "category": "feldspar",
      "oxides": {
        "SiO2": 68.5,
        "Al2O3": 17.0,
        "K2O": 10.0,
        "Na2O": 3.0,
        "CaO": 0.3,
        "Fe2O3": 0.15
      },
      "loi": 0.3,
      "source": {
        "type": "supplier",
        "supplier": "Pacer Corporation (now Pacer Minerals)",
        "document": "Custer Feldspar technical data sheet, 200/325/500 mesh",
        "url": "https://web.archive.org/web/20150603205518/http://pacerminerals.com/wp-content/uploads/2009/07/feldspar-200-325-500-tech-data.pdf",
        "date": "2005-03-23",
        "note": "Typical analysis; MgO listed only as trace. Read from the Internet Archive; the old pacerminerals.com domain no longer belongs to Pacer."
      }
    },
    "dolomite": {
      "name": "Dolomite",
      "aliases": [
        "dolomite carb"
      ],
      "category": "flux",
      "oxides": {
        "CaO": 30.41,
        "MgO": 21.86
      },
      "loi": 47.73,
      "source": {
        "type": "theoretical",
        "formula": "CaMg(CO3)2",
        "yields": {
          "CaO": 1,
          "MgO": 1
        },
        "note": "Ideal dolomite; natural dolomite varies."
      }
    },
    "epk": {
      "name": "EPK",
      "aliases": [
        "edgar plastic kaolin",
        "ep kaolin",
        "kaolin",
        "china clay",
        "generic kaolin"
      ],
      "category": "clay",
      "oxides": {
        "SiO2": 45.73,
        "Al2O3": 37.36,
        "Fe2O3": 0.79,
        "TiO2": 0.37,
        "CaO": 0.18,
        "MgO": 0.098,
        "Na2O": 0.059,
        "K2O": 0.33,
        "P2O5": 0.236
      },
      "loi": 13.91,
      "source": {
        "type": "supplier",
        "supplier": "Edgar Minerals",
        "document": "EPK Clay product data page (typical analysis)",
        "url": "https://web.archive.org/web/20180927035528/http://www.edgarminerals.com/EPK-Clay.html",
        "date": "2018",
        "note": "Typical analysis. Read from the Internet Archive."
      }
    },
    "f-4 feldspar": {
      "name": "F-4 Feldspar",
      "aliases": [
        "f4",
        "minnesota feldspar",
        "soda feldspar"
      ],
      "category": "feldspar",
      "oxides": {
        "K2O": 8.0,
        "Na2O": 6.0,
        "Al2O3": 17.5,
        "SiO2": 68.0
      },
      "loi": 0.2,
      "source": {
        "type": "unverified",
        "note": "Inherited from upstream OpenGlaze, whose materials file credits \"Digitalfire, Glazy, Pacer Minerals 2024\" as a whole; the source of this entry was not recorded. Replace with a supplier data sheet."
      }
    },
    "ferro frit 3110": {
      "name": "Ferro Frit 3110",
      "aliases": [
        "ferro 3110",
        "frit 3110",
        "3110"
      ],
      "category": "frit",
      "oxides": {
        "SiO2": 69.77,
        "Na2O": 15.24,
        "CaO": 6.29,
        "Al2O3": 3.7,
        "B2O3": 2.64,
        "K2O": 2.36
      },
      "loi": 0.0,
      "source": {
        "type": "supplier",
        "supplier": "Ferro Corporation (now Vibrantz)",
        "document": "USA Pottery Frits: Leadless Glaze Frits, Percentage Compositions (version 11/08)",
        "url": "https://web.archive.org/web/20120619153559/http://www.ferro.com:80/NR/rdonlyres/AAC6D890-7E30-4E57-A61E-818DE097A898/0/potteryfrits2008.pdf",
        "date": "2008-11",
        "note": "Ferro states these are calculated compositions, not analyses. Frits have no LOI. Read from the Internet Archive copy of ferro.com (2012); Ferro is now Vibrantz."
      }
    },
    "ferro frit 3124": {
      "name": "Ferro Frit 3124",
      "aliases": [
        "frit 3124",
        "frit3124",
        "ferro 3124",
        "3124"
      ],
      "category": "frit",
      "oxides": {
        "SiO2": 54.94,
        "CaO": 14.23,
        "B2O3": 13.74,
        "Al2O3": 10.01,
        "Na2O": 6.4,
        "K2O": 0.68
      },
      "loi": 0.0,
      "source": {
        "type": "supplier",
        "supplier": "Ferro Corporation (now Vibrantz)",
        "document": "USA Pottery Frits: Leadless Glaze Frits, Percentage Compositions (version 11/08)",
        "url": "https://web.archive.org/web/20120619153559/http://www.ferro.com:80/NR/rdonlyres/AAC6D890-7E30-4E57-A61E-818DE097A898/0/potteryfrits2008.pdf",
        "date": "2008-11",
        "note": "Ferro states these are calculated compositions, not analyses. Frits have no LOI. Read from the Internet Archive copy of ferro.com (2012); Ferro is now Vibrantz."
      }
    },
    "ferro frit 3134": {
      "name": "Ferro Frit 3134",
      "aliases": [
        "frit 3134",
        "frit3134",
        "ferro 3134",
        "3134"
      ],
      "category": "frit",
      "oxides": {
        "SiO2": 45.56,
        "B2O3": 22.79,
        "CaO": 19.51,
        "Na2O": 10.14,
        "Al2O3": 2.0
      },
      "loi": 0.0,
      "source": {
        "type": "supplier",
        "supplier": "Ferro Corporation (now Vibrantz)",
        "document": "USA Pottery Frits: Leadless Glaze Frits, Percentage Compositions (version 11/08)",
        "url": "https://web.archive.org/web/20120619153559/http://www.ferro.com:80/NR/rdonlyres/AAC6D890-7E30-4E57-A61E-818DE097A898/0/potteryfrits2008.pdf",
        "date": "2008-11",
        "note": "Ferro states these are calculated compositions, not analyses. Frits have no LOI. Read from the Internet Archive copy of ferro.com (2012); Ferro is now Vibrantz."
      }
    },
    "ferro frit 3195": {
      "name": "Ferro Frit 3195",
      "aliases": [
        "ferro 3195",
        "frit 3195",
        "3195"
      ],
      "category": "frit",
      "oxides": {
        "SiO2": 48.35,
        "B2O3": 22.62,
        "Al2O3": 11.98,
        "CaO": 11.36,
        "Na2O": 5.69
      },
      "loi": 0.0,
      "source": {
        "type": "supplier",
        "supplier": "Ferro Corporation (now Vibrantz)",
        "document": "USA Pottery Frits: Leadless Glaze Frits, Percentage Compositions (version 11/08)",
        "url": "https://web.archive.org/web/20120619153559/http://www.ferro.com:80/NR/rdonlyres/AAC6D890-7E30-4E57-A61E-818DE097A898/0/potteryfrits2008.pdf",
        "date": "2008-11",
        "note": "Ferro states these are calculated compositions, not analyses. Frits have no LOI. Read from the Internet Archive copy of ferro.com (2012); Ferro is now Vibrantz."
      }
    },
    "fusion frit f-12": {
      "name": "Fusion Frit F-12",
      "aliases": [
        "fusion f-12",
        "fusion f12",
        "f-12",
        "f12"
      ],
      "category": "frit",
      "oxides": {
        "SiO2": 45.0,
        "B2O3": 23.8,
        "CaO": 20.0,
        "Na2O": 10.4,
        "Al2O3": 0.8
      },
      "loi": 0.0,
      "source": {
        "type": "supplier",
        "supplier": "Fusion Ceramics",
        "document": "Technical Data for Frits (F 12)",
        "url": "https://web.archive.org/web/20020407100244/http://www.fusionceramics.com:80/fritspec.htm",
        "note": "Read from the Internet Archive copy of fusionceramics.com (2002; unchanged through 2004). Frits have no LOI."
      }
    },
    "fusion frit f-19": {
      "name": "Fusion Frit F-19",
      "aliases": [
        "fusion f-19",
        "fusion f19",
        "f-19",
        "f19"
      ],
      "category": "frit",
      "oxides": {
        "SiO2": 54.5,
        "B2O3": 14.6,
        "CaO": 14.2,
        "Al2O3": 9.7,
        "Na2O": 7.0
      },
      "loi": 0.0,
      "source": {
        "type": "supplier",
        "supplier": "Fusion Ceramics",
        "document": "Technical Data for Frits (F 19)",
        "url": "https://web.archive.org/web/20020407100244/http://www.fusionceramics.com:80/fritspec.htm",
        "note": "Read from the Internet Archive copy of fusionceramics.com (2002; unchanged through 2004). Frits have no LOI."
      }
    },
    "fusion frit f-2": {
      "name": "Fusion Frit F-2",
      "aliases": [
        "fusion f-2",
        "fusion f2",
        "f-2",
        "f2"
      ],
      "category": "frit",
      "oxides": {
        "SiO2": 49.0,
        "B2O3": 20.3,
        "Al2O3": 13.5,
        "CaO": 10.5,
        "K2O": 3.7,
        "Na2O": 3.0
      },
      "loi": 0.0,
      "source": {
        "type": "supplier",
        "supplier": "Fusion Ceramics",
        "document": "Technical Data for Frits (F 2)",
        "url": "https://web.archive.org/web/20020407100244/http://www.fusionceramics.com:80/fritspec.htm",
        "note": "Read from the Internet Archive copy of fusionceramics.com (2002; unchanged through 2004). Frits have no LOI."
      }
    },
    "fusion frit f-69": {
      "name": "Fusion Frit F-69",
      "aliases": [
        "fusion f-69",
        "fusion f69",
        "f-69",
        "f69"
      ],
      "category": "frit",
      "oxides": {
        "SiO2": 44.5,
        "B2O3": 30.2,
        "MgO": 12.8,
        "Al2O3": 12.5
      },
      "loi": 0.0,
      "source": {
        "type": "supplier",
        "supplier": "Fusion Ceramics",
        "document": "Technical Data for Frits (F 69)",
        "url": "https://web.archive.org/web/20020407100244/http://www.fusionceramics.com:80/fritspec.htm",
        "note": "Read from the Internet Archive copy of fusionceramics.com (2002; unchanged through 2004). Frits have no LOI."
      }
    },
    "g-200 feldspar": {
      "name": "G-200 Feldspar",
      "aliases": [
        "g200",
        "kona f-4",
        "kona f4",
        "kona feldspar"
      ],
      "category": "feldspar",
      "oxides": {
        "K2O": 9.1,
        "Na2O": 3.4,
        "Al2O3": 18.4,
        "SiO2": 68.5,
        "Fe2O3": 0.1
      },
      "loi": 0.2,
      "source": {
        "type": "unverified",
        "note": "Inherited from upstream OpenGlaze, whose materials file credits \"Digitalfire, Glazy, Pacer Minerals 2024\" as a whole; the source of this entry was not recorded. Replace with a supplier data sheet."
      }
    },
    "gerstley borate": {
      "name": "Gerstley Borate",
      "aliases": [
        "gb",
        "gerstley",
        "laguna gerstley borate"
      ],
      "category": "other",
      "oxides": {
        "B2O3": 26.8,
        "CaO": 19.4,
        "SiO2": 14.8,
        "Na2O": 3.95,
        "MgO": 3.54,
        "Al2O3": 0.98,
        "Fe2O3": 0.425,
        "K2O": 0.399,
        "P2O5": 0.053,
        "TiO2": 0.05,
        "MnO": 0.024
      },
      "loi": 29.5,
      "source": {
        "type": "supplier",
        "supplier": "Laguna Clay Co.",
        "document": "Chemical Composition of Gerstley Borate (independent lab analysis)",
        "url": "https://docs.wixstatic.com/ugd/e5330f_973fd0915bd845c4bdd6014d941a162b.pdf",
        "date": "2011-07-05",
        "note": "Analysis of Laguna's stockpile; iron reported as total Fe2O3; 0.079% trace minerals not included."
      }
    },
    "hawthorn bond": {
      "name": "Hawthorn Bond",
      "aliases": [
        "hawthorn",
        "hawthorne bond",
        "hawthorn bond fireclay",
        "hawthorn fireclay"
      ],
      "category": "clay",
      "oxides": {
        "SiO2": 50.2,
        "Al2O3": 31.2,
        "TiO2": 1.95,
        "Fe2O3": 1.5,
        "K2O": 0.5,
        "CaO": 0.25,
        "MgO": 0.2,
        "Na2O": 0.15,
        "P2O5": 0.15
      },
      "loi": 13.03,
      "source": {
        "type": "supplier",
        "supplier": "Christy Minerals",
        "document": "Product Technical Data: Hawthorn Bond",
        "url": "https://christyminerals.com/wp-content/uploads/2020/04/Hawthorn-Bond-Christy-Minerals.pdf",
        "date": "2013-01",
        "note": "The sheet gives ranges only; these are midpoints, counting 'trace' as 0."
      }
    },
    "ilmenite": {
      "name": "Ilmenite",
      "aliases": [
        "granular ilmenite"
      ],
      "category": "colorant",
      "oxides": {
        "TiO2": 58.5,
        "Fe2O3": 34.0,
        "Al2O3": 1.15,
        "MgO": 1.15,
        "SiO2": 1.0,
        "V2O5": 0.35,
        "MnO": 0.3,
        "Cr2O3": 0.26,
        "CaO": 0.135,
        "ZrO2": 0.125,
        "P2O5": 0.095,
        "Nb2O5": 0.055
      },
      "loi": 0.0,
      "source": {
        "type": "supplier",
        "supplier": "Sierra Rutile Limited",
        "document": "Ilmenite General Specification, issue 5",
        "url": "https://www.sierra-rutile.com/wp-content/uploads/2026/05/03.-SRL-Ilmenite-Specifications-2026-.pdf",
        "date": "2026-01",
        "note": "Midpoints of the typical ranges; all iron reported as Fe2O3; no LOI given."
      }
    },
    "lithium carbonate": {
      "name": "Lithium Carbonate",
      "aliases": [
        "lithium carb",
        "li2co3"
      ],
      "category": "flux",
      "oxides": {
        "Li2O": 40.44
      },
      "loi": 59.56,
      "source": {
        "type": "theoretical",
        "formula": "Li2CO3",
        "yields": {
          "Li2O": 1
        }
      }
    },
    "magnesium carbonate": {
      "name": "Magnesium Carbonate",
      "aliases": [
        "magnesium carb",
        "mgco3",
        "mag carb"
      ],
      "category": "flux",
      "oxides": {
        "MgO": 47.8
      },
      "loi": 52.2,
      "source": {
        "type": "theoretical",
        "formula": "MgCO3",
        "yields": {
          "MgO": 1
        },
        "note": "Ideal MgCO3; light (basic) magnesium carbonate has about 40-43% MgO."
      }
    },
    "manganese carbonate": {
      "name": "Manganese Carbonate",
      "aliases": [
        "manganese carb",
        "mnco3"
      ],
      "category": "colorant",
      "oxides": {
        "MnO": 61.71
      },
      "loi": 38.29,
      "source": {
        "type": "theoretical",
        "formula": "MnCO3",
        "yields": {
          "MnO": 1
        }
      }
    },
    "manganese dioxide": {
      "name": "Manganese Dioxide",
      "aliases": [
        "manganese",
        "mno2",
        "black manganese"
      ],
      "category": "colorant",
      "oxides": {
        "MnO": 81.6
      },
      "loi": 18.4,
      "source": {
        "type": "theoretical",
        "formula": "MnO2",
        "yields": {
          "MnO": 1
        },
        "note": "Reported as MnO; the loss is oxygen."
      }
    },
    "nepheline syenite": {
      "name": "Nepheline Syenite",
      "aliases": [
        "neph syen",
        "nepheline",
        "a-270",
        "a270",
        "spectrum a-270",
        "nepheline syenite 270"
      ],
      "category": "feldspar",
      "oxides": {
        "SiO2": 60.2,
        "Al2O3": 23.6,
        "Na2O": 10.4,
        "K2O": 4.85,
        "CaO": 0.39,
        "Fe2O3": 0.08,
        "MgO": 0.02
      },
      "loi": 0.5,
      "source": {
        "type": "supplier",
        "supplier": "Covia (formerly Unimin), Nephton, Ontario",
        "document": "SPECTRUM Ceramic Fluxes technical data sheet (A-200, A-270, A-400)",
        "url": "https://web.archive.org/web/20240617174332/https://www.coviacorp.com/media/jxaojiel/spectrum_tds_a200-a400_nephton_060_0619_cer_eng.pdf",
        "date": "2019-06",
        "note": "Typical mean values; one chemistry for all three grades. Read from the Internet Archive (the live link now returns 404)."
      }
    },
    "nickel oxide": {
      "name": "Nickel Oxide",
      "aliases": [
        "green nickel oxide",
        "nio"
      ],
      "category": "colorant",
      "oxides": {
        "NiO": 100.0
      },
      "loi": 0.0,
      "source": {
        "type": "theoretical",
        "formula": "NiO",
        "yields": {
          "NiO": 1
        },
        "note": "Green nickel oxide."
      }
    },
    "old hickory m-23": {
      "name": "Old Hickory M-23",
      "aliases": [
        "m-23",
        "m23",
        "m-23 ball clay",
        "old hickory m23"
      ],
      "category": "clay",
      "oxides": {
        "SiO2": 57.9,
        "Al2O3": 27.2,
        "TiO2": 2.4,
        "Fe2O3": 1.2,
        "K2O": 0.6,
        "MgO": 0.5,
        "Na2O": 0.4,
        "CaO": 0.1
      },
      "loi": 9.7,
      "source": {
        "type": "supplier",
        "supplier": "Old Hickory Clay Company",
        "document": "Typical Data Sheet: Ball Clays and Kaolin Clays",
        "url": "https://www.oldhickoryclay.com/s/OHC-Website-TDS.pdf",
        "date": "2026-03",
        "note": "Typical analysis; a Kentucky ball clay."
      }
    },
    "potassium carbonate": {
      "name": "Potassium Carbonate",
      "aliases": [
        "pearl ash",
        "pearlash",
        "k2co3",
        "potash"
      ],
      "category": "flux",
      "oxides": {
        "K2O": 68.16
      },
      "loi": 31.84,
      "source": {
        "type": "theoretical",
        "formula": "K2CO3",
        "yields": {
          "K2O": 1
        }
      }
    },
    "red iron oxide": {
      "name": "Red Iron Oxide",
      "aliases": [
        "iron oxide",
        "iron oxide red",
        "fe2o3",
        "red iron",
        "iron"
      ],
      "category": "colorant",
      "oxides": {
        "Fe2O3": 100.0
      },
      "loi": 0.0,
      "source": {
        "type": "theoretical",
        "formula": "Fe2O3",
        "yields": {
          "Fe2O3": 1
        }
      }
    },
    "redart": {
      "name": "Redart",
      "aliases": [
        "cedar heights redart",
        "red art",
        "red art clay"
      ],
      "category": "clay",
      "oxides": {
        "SiO2": 64.2,
        "Al2O3": 16.4,
        "Fe2O3": 7.0,
        "K2O": 4.1,
        "MgO": 1.6,
        "TiO2": 1.1,
        "Na2O": 0.4,
        "CaO": 0.2
      },
      "loi": 4.9,
      "source": {
        "type": "supplier",
        "supplier": "Resco Products, Cedar Heights Clay Division",
        "document": "Product Data: Redart Clay (brand code 0278)",
        "url": "https://www.rescoproducts.com/docs/default-source/data-sheets-us/pds/redart-clay.pdf",
        "date": "2019-07-30",
        "note": "Typical analysis. The sheet labels it calcined basis but also lists LOI; 0.1% 'other' is not included."
      }
    },
    "rutile": {
      "name": "Rutile",
      "aliases": [
        "light rutile",
        "ceramic rutile"
      ],
      "category": "colorant",
      "oxides": {
        "TiO2": 85.0,
        "Fe2O3": 10.0
      },
      "loi": 0.0,
      "source": {
        "type": "unverified",
        "note": "Inherited from upstream OpenGlaze, whose materials file credits \"Digitalfire, Glazy, Pacer Minerals 2024\" as a whole; the source of this entry was not recorded. Replace with a supplier data sheet."
      }
    },
    "silica": {
      "name": "Silica",
      "aliases": [
        "flint",
        "quartz",
        "sio2",
        "silica sand"
      ],
      "category": "silica",
      "oxides": {
        "SiO2": 100.0
      },
      "loi": 0.0,
      "source": {
        "type": "theoretical",
        "formula": "SiO2",
        "yields": {
          "SiO2": 1
        },
        "note": "Ground quartz; commercial grades are about 99.5-99.8% SiO2."
      }
    },
    "soda ash": {
      "name": "Soda Ash",
      "aliases": [
        "sodium carbonate",
        "na2co3"
      ],
      "category": "flux",
      "oxides": {
        "Na2O": 58.48
      },
      "loi": 41.52,
      "source": {
        "type": "theoretical",
        "formula": "Na2CO3",
        "yields": {
          "Na2O": 1
        },
        "note": "Anhydrous sodium carbonate."
      }
    },
    "spodumene": {
      "name": "Spodumene",
      "aliases": [
        "lithium spodumene"
      ],
      "category": "feldspar",
      "oxides": {
        "Li2O": 8.03,
        "Al2O3": 27.4,
        "SiO2": 64.58
      },
      "loi": 0.0,
      "source": {
        "type": "theoretical",
        "formula": "LiAlSi2O6",
        "yields": {
          "Li2O": 0.5,
          "Al2O3": 0.5,
          "SiO2": 2
        },
        "note": "Ideal spodumene. Ceramic grades carry less Li2O (about 6-7.5%) plus some K2O and Na2O; no supplier data sheet could be sourced, so record a lot analysis for the spodumene you use."
      }
    },
    "strontium carbonate": {
      "name": "Strontium Carbonate",
      "aliases": [
        "strontium carb",
        "sro3"
      ],
      "category": "flux",
      "oxides": {
        "SrO": 70.19
      },
      "loi": 29.81,
      "source": {
        "type": "theoretical",
        "formula": "SrCO3",
        "yields": {
          "SrO": 1
        }
      }
    },
    "talc": {
      "name": "Talc",
      "aliases": [
        "magnesium silicate",
        "benwood talc",
        "bt2213",
        "fabi talc"
      ],
      "category": "flux",
      "oxides": {
        "SiO2": 61.5,
        "MgO": 31.4,
        "Fe2O3": 0.6,
        "CaO": 0.5,
        "Al2O3": 0.5
      },
      "loi": 5.0,
      "source": {
        "type": "supplier",
        "supplier": "IMI Fabi USA",
        "document": "Benwood Talc 2213 technical data sheet",
        "url": "https://web.archive.org/web/20240527191058/https://www.penpoly.com/app/uploads/2021/07/Benwood-Talc-2213_tds.pdf",
        "date": "2001-04",
        "note": "Typical analysis; LOI at 1050 C. The talc Laguna sells since Texas (Pioneer) talc was discontinued. Read from the Internet Archive copy of a distributor posting."
      }
    },
    "tin oxide": {
      "name": "Tin Oxide",
      "aliases": [
        "tin",
        "sno2"
      ],
      "category": "colorant",
      "oxides": {
        "SnO2": 100.0
      },
      "loi": 0.0,
      "source": {
        "type": "theoretical",
        "formula": "SnO2",
        "yields": {
          "SnO2": 1
        }
      }
    },
    "titanium dioxide": {
      "name": "Titanium Dioxide",
      "aliases": [
        "tio2",
        "titania",
        "titanium",
        "tio2 pure"
      ],
      "category": "colorant",
      "oxides": {
        "TiO2": 100.0
      },
      "loi": 0.0,
      "source": {
        "type": "theoretical",
        "formula": "TiO2",
        "yields": {
          "TiO2": 1
        }
      }
    },
    "whiting": {
      "name": "Whiting",
      "aliases": [
        "calcium carbonate",
        "caco3",
        "chalk",
        "limestone"
      ],
      "category": "flux",
      "oxides": {
        "CaO": 56.03
      },
      "loi": 43.97,
      "source": {
        "type": "theoretical",
        "formula": "CaCO3",
        "yields": {
          "CaO": 1
        },
        "note": "Calcium carbonate; commercial whiting is about 98-99% pure."
      }
    },
    "wollastonite": {
      "name": "Wollastonite",
      "aliases": [
        "casio3",
        "nyad 325",
        "nyad 400",
        "nyad"
      ],
      "category": "flux",
      "oxides": {
        "SiO2": 51.6,
        "CaO": 46.15,
        "Fe2O3": 0.77,
        "MgO": 0.38,
        "Al2O3": 0.34,
        "MnO": 0.16,
        "TiO2": 0.05,
        "K2O": 0.05
      },
      "loi": 0.5,
      "source": {
        "type": "supplier",
        "supplier": "NYCO Minerals (now Imerys)",
        "document": "NYAD 325 technical data sheet (IN-082-05-1)",
        "url": "https://web.archive.org/web/20110107182945/http://www.nycominerals.com/directories/PDFS/TDS%20DIRECTORY/NYAD/NYAD_325%20IN-082-05-1FAX.pdf",
        "date": "2002",
        "note": "Typical analysis; weight loss at 1000 C. NYAD 400 differs only slightly. Read from the Internet Archive."
      }
    },
    "yellow iron oxide": {
      "name": "Yellow Iron Oxide",
      "aliases": [
        "yellow iron",
        "goethite",
        "iron oxide yellow"
      ],
      "category": "colorant",
      "oxides": {
        "Fe2O3": 89.86
      },
      "loi": 10.14,
      "source": {
        "type": "theoretical",
        "formula": "FeO(OH)",
        "yields": {
          "Fe2O3": 0.5
        },
        "note": "Ideal goethite; synthetic yellow pigments are typically 86-88% Fe2O3."
      }
    },
    "zinc oxide": {
      "name": "Zinc Oxide",
      "aliases": [
        "zinc",
        "zno"
      ],
      "category": "flux",
      "oxides": {
        "ZnO": 100.0
      },
      "loi": 0.0,
      "source": {
        "type": "theoretical",
        "formula": "ZnO",
        "yields": {
          "ZnO": 1
        }
      }
    },
    "zirconium silicate": {
      "name": "Zirconium Silicate",
      "aliases": [
        "zircopax",
        "zircon",
        "zircosil"
      ],
      "category": "colorant",
      "oxides": {
        "ZrO2": 67.22,
        "SiO2": 32.78
      },
      "loi": 0.0,
      "source": {
        "type": "theoretical",
        "formula": "ZrSiO4",
        "yields": {
          "ZrO2": 1,
          "SiO2": 1
        },
        "note": "Ideal zircon; commercial opacifiers such as Zircopax carry a little Al2O3 and HfO2."
      }
    }
  }
}
